Repository: whpoly/kan_cgcnn

# CGCNN PyG + KAN

## MODNet KAN Benchmark Quickstart

This repo compares a PyTorch MODNet-style MLP hierarchy with hybrid and full
KAN predictors. The local descriptor pipeline uses a lightweight matminer
feature set and an approximate MI/Pearson relevance-redundancy selector. It is
**not** the official MODNet descriptor/feature-selection pipeline.
`--precomputed-feature-dir` instead consumes exports from official MODNet.

The tuner separates outer test evaluation from inner model selection. However,
official exports currently rank descriptors using the entire outer training
partition, then reuse those ranks for inner validation. This keeps the outer
test isolated, but **does not provide strictly nested feature selection**.
Strict feature-selection nesting requires raw descriptors and a fresh ranking
inside every inner training split; a preselected outer-fold prefix is insufficient.
The local pipeline refits its approximate selector inside each inner training split.

The default full-KAN search uses 16/32/64/128 descriptors; the MLP reference
reuses its official fold-specific preset. Such a comparison changes both the
predictor and its inputs. Use identical descriptor lists to isolate architecture
effects, and report the different-input search as a separate experiment.
Pruning is disabled in the main benchmark and disabled by default post hoc.

### Controlled architecture audit

```powershell
python scripts/benchmark_modnet_controlled.py `
  --output-dir benchmarks/controlled-audit-20261020
```

This runs steels, phonons, and dielectric on all five official Matbench folds,
with three initialization seeds and five fixed architectures (225 fits).
All architectures use the same 64 descriptors within a fold. Feature selection,
imputation and input/target scaling use only the inner training subset; a fixed
20% validation subset selects the checkpoint. Settings are fixed in advance,
with no test-driven tuning. This is a diagnostic on lightweight descriptors,
not an official MODNet reproduction or a full nested hyperparameter search.
The runner saves split IDs, descriptor names, predictions, source hashes,
package versions, per-run metrics, and paired fold differences. Reported fold
standard deviations average initialization seeds within each fold first.
The 400-epoch budget is diagnostic; Matbench itself does not prescribe 1000 epochs.

Create the PyTorch/KAN environment:

```powershell
.\scripts\setup_conda_cuda.ps1 kan-cgcnn-cuda
conda activate kan-cgcnn-cuda
```

Fast smoke test:

```powershell
python scripts\benchmark_modnet_kan.py `
  --dataset matbench_phonons `
  --folds 0 `
  --models mlp fastkan spline `
  --featurizer-preset pymatgen-composition `
  --n-features 64 `
  --epochs 20 `
  --batch-size 64 `
  --device cuda `
  --output-dir benchmarks\modnet-kan-smoke
```

Formula-export smoke test:

```powershell
python scripts\benchmark_modnet_kan.py `
  --dataset matbench_phonons `
  --folds 0 `
  --models spline `
  --featurizer-preset pymatgen-composition `
  --n-features 64 `
  --epochs 20 `
  --batch-size 64 `
  --prune-kan-fraction 0.3 `
  --prune-mode edge `
  --prune-finetune-epochs 10 `
  --export-formulas `
  --formula-top-k 20 `
  --device cuda `
  --output-dir benchmarks\modnet-kan-formulas
```

### Resumable Slurm arrays

The recommended server workflow uses separate CPU and GPU arrays. Every
official MODNet task runs in an isolated child process with a hard timeout,
heartbeat/status file, retry with `n_jobs=1`, atomic fold exports, and resume
support. A stuck task therefore cannot block the other datasets.

Create the two environments once on the login node:

```bash
conda env create -f environment-modnet-v012.yml
bash scripts/setup_conda_cuda.sh kan-cgcnn-cuda
```

Run the complete dependency pipeline:

Linux/CUDA server:

```bash
bash scripts/submit_modnet_kan_pipeline.sh
```

If the official MODNet run and `official_feature_folds/fold_0..4` exports
already exist, submit only the GPU stage:

```bash
OFFICIAL_OUTPUT_DIR=/absolute/path/to/official-run \
KAN_OUTPUT_ROOT=/absolute/path/to/modnet-kan-results \
sbatch scripts/slurm_modnet_kan_array.sh
```

The path must contain
`<task>/official_feature_folds/fold_<n>/metadata.json`. To rerun only one array
entry, use for example `sbatch --array=9 scripts/slurm_modnet_kan_array.sh`
(`9` is `matbench_phonons`). Completed tuning trials are reused with `--resume`;
stalled trials are terminated after `TRIAL_TIMEOUT_MINUTES` (default 720 in
the unified 1000-epoch workflow). Resume validation includes epochs, network
shape, optimizer settings, scaling, and early-stopping rules, so older 80/300
epoch JSON files are not silently reused.

The default reliable tuning protocol is:

- official MODNet v0.1.12 descriptors and relevance-redundancy feature order;
- 12 benchmark entries, 5 folds each. This follows the MODNet
  v0.1.12 benchmark convention: `matbench_log_gvrh` and `matbench_log_kvrh`

File: docs/phonons_steel_physical_intermediates_20261112.md
# 声子与钢的 KAN 学到了哪些物理中间量

2026-11-12。声子沿用正式五折模型的既有分析。钢使用 396 个候选特征、按内层训练集 SHAP 排名前 50 筛选的最新正式实验。本文的“读出 R²”衡量用隐藏激活恢复指定物理量的准确度。模型本身的预测误差另以 cm⁻¹ 或 MPa 表示。

## 第一个任务 · 声子

任务是从晶体结构预测声子态密度的最后一个峰。正式 MM（matminer 描述符）+ MatterVial KAN 的第一层反复出现一个**几何尺度方向**。它同时反映平均键长、每原子体积及体积对应的逆长度。三个量描述的几何信息有重叠。[Matbench 数据定义](https://hackingmaterials.lbl.gov/matminer/dataset_summary.html#matbench-phonons) · [正式声子分析](formal_phonons_interpretability_20261106.md)

| 第一层对应量 | KAN 单节点读出 R² | 五折各自达到强对应的成员比例 |
| --- | ---: | --- |
| 平均键长 | 0.716 | 100%、90%、94%、100%、98% |
| 每原子体积 | 0.697 | 96%、94%、78%、96%、84% |
| 每原子体积的负三分之一次方 | 0.706 | 96%、86%、90%、84%、98% |

以预先固定的第 0 折、第 0 个成员为例，第一层节点 `h[29]` 每增加 1，训练标定的平均键长减少 0.173 Å，每原子体积减少 3.598 Å³。这两条标定在 253 个留出晶体上的 R² 分别为 0.780 和 0.788。把各成员的键长对应节点替换成各自训练均值后，声子预测 MAE 平均增加 11.51 cm⁻¹，五折均变差。体积对应节点的增量为 9.10 cm⁻¹，五折也均变差。节点可能同时携带多种几何信息，两项增量不能相加。

深层仍能读出平均键长和每原子体积，增强 KAN 的整层读出 R² 为 0.805、0.809，对应 MLP 为 0.743、0.724。MLP 第一层也有稳定的键长和逆长度对应。质量相关量的架构优势随输入和读出方式变化。当前证据支持几何信息的保留，模态有效质量与力常数的识别还需要本征矢或动力学矩阵。[声子读出复核](../benchmarks/formal-phonons-readout-robustness-20261106/interpretation.json) · [Phonopy 动力学矩阵定义](https://phonopy.github.io/phonopy/formulation.html#dynamical-matrix)

项目还做过一个显式物理乘积 KAN。它直接给出平均质量、平均共价半径、半径偏差、平均键长、电负性偏差等具名分量，以及预设的质量与电负性乘积项。后者在十次内层运行中删除后均使 MAE 变差，平均增加 7.75 cm⁻¹。这个分解属于 217 参数的小模型。与钢的主对照采用上面的正式预测器。[物理分量与正式模型的区别](kan_interpretability_review_20261106.md)

## 第二个任务 · 钢的屈服强度

对 312 种钢、五个官方外层折，重放了 250 个冻结 KAN 和 250 个配对 MODNet/MLP 成员。每对成员使用相同的训练样本、选中输入和种子，参数量匹配在 5% 以内。原集成的五折平均 MAE 分别为 **84.963 和 86.438 MPa**，各成员原始预测的最大重放误差为 0.00196 MPa。钢的数据输入只有名义化学组成。[钢数据定义](https://hackingmaterials.lbl.gov/matminer/dataset_summary.html#matbench-steels) · [原钢模型比较](../benchmarks/steel396-shap-top50-kan-20261112/comparison.json)

### 单个原生节点能表达什么

固定第 0 折、第 0 个 KAN 成员后，在训练样本上为铬和镍分别选节点，两次都选到了第一层 `h[5]`。该节点越大，钢样通常越贫铬、越富镍。两条标定直接使用同一个激活，在 63 个留出钢样上验证。

| 量 | 从 `h[5]` 标定的原子百分比 | 留出 R² |
| --- | --- | ---: |
| 铬 | `Cr̂ = 6.6136 − 3.8336 h[5]` | 0.762 |
| 镍 | `Nî = 9.7015 + 3.5040 h[5]` | 0.643 |

这个成员的输入中有 Cr 含量，未直接输入 Ni 含量。重算原生样条边后，Cr 输入边占该节点训练中心化边幅度之和的 3.36%，ROOST 嵌入边合计占 49.8%。这是各边平均绝对幅度的比例。312 种钢中 Cr 与 Ni 的原子百分比相关系数为 −0.820，混合的成分方向因而比“专门测量某一元素的节点”更贴合观察。

250 个 KAN 中有 55 个成员为 Cr 和 Ni 选中同一节点，55 个的标定方向均相反。但即使允许每个成员选择自己的最佳节点，铬的五折强对应率也只有 68%、38%、14%、78%、78%，镍为 74%、40%、24%、74%、48%。扣除模型预测值的线性影响后，示例节点对 Cr、Ni 的偏相关绝对值仍有 0.892、0.804。扣除其他家族描述符的线性影响后降为 0.280、0.290。在钢的 16 个候选量中，两种网络的第一层和深层均没有单节点通过声子任务的五折稳定门槛。

### 多个深层节点能恢复哪些量

| 物理量 | KAN 第一层单节点 R² | KAN 深层三节点 R² | KAN 深层整层 R² | MLP 深层整层 R² | 只用 KAN 强度预测值的 R² |
| --- | ---: | ---: | ---: | ---: | ---: |
| 铬含量 | 0.622 | 0.845 | 0.935 | 0.888 | 0.170 |
| 镍含量 | 0.616 | 0.863 | 0.939 | 0.872 | 0.048 |
| 碳、氮原子百分比之和 | 0.577 | 0.821 | **0.911** | 0.801 | 0.017 |
| 原子尺寸失配 δ | 0.574 | 0.814 | **0.912** | 0.813 | 0.021 |
| Schaeffler 铬当量 | 0.620 | 0.840 | **0.930** | 0.869 | 0.131 |
| Schaeffler 镍当量 | 0.556 | 0.779 | **0.883** | 0.826 | 0.191 |
| 钴含量 | 0.593 | 0.813 | 0.916 | 0.804 | 0.048 |
| 钼含量 | 0.249 | 0.535 | 0.743 | 0.633 | −0.008 |

单节点列取每折 50 个成员 R² 的中位数，再等权平均五折。其余列先平均同折 50 个成员的物理量读出，再算留出 R²、等权平均五折。“三节点”指**每个成员**的三个原生节点。以 Cr 为例，单个成员三节点读出 R² 的折内中位数再平均为 0.735，集成后为 0.845。MLP 采用相同三节点预算时，C+N、δ、铬当量的集成 R² 分别为 0.649、0.652、0.738。Mo 在两种架构的三节点读出中都比 Cr、Ni 难恢复。

**碳氮总量**给出名义成分中两种间隙元素的原子总量。样本中只有 43 种钢具有非零名义 N 含量，单凭 C 就能以 R² 0.980 估计 C+N。把每个成员训练集上由 C 线性预测的部分扣掉，再从深层读出剩余量，留出 R² 仍为 0.534。整层读出 C+N 的平均折 RMSE 为 0.151 个原子百分比点。这个量描述元素库存，实际固溶量还取决于它们在各相中的分配。

**原子尺寸失配 δ**用元素原子分数和 Miracle 半径计算，百分数形式为 `100√[Σ xᵢ(1−rᵢ/r̄)²]`，其中 `r̄ = Σ xᵢrᵢ`。它衡量配方中元素半径的离散程度。73.2% 的 KAN 成员直接选入了 δ 描述符，因此 0.912 主要说明深层保留了这一物理信息。读出误差为 0.300 个百分点。实际局部晶格畸变或固溶强化幅度还需独立测量。[matminer 的尺寸失配定义](https://hackingmaterials.lbl.gov/matminer/matminer.featurizers.composition.html#matminer.featurizers.composition.alloy.YangSolidSolution.compute_delta)

**铬当量和镍当量**是更能检验组合信息的候选。先由原子分数换算质量百分数 `wᵢ = 100 xᵢMᵢ / Σ xⱼMⱼ`，再计算 `Cr_eq = w_Cr + w_Mo + 1.5 w_Si + 0.5 w_Nb` 与 `Ni_eq = w_Ni + 30 w_C + 0.5 w_Mn`。冻结的输入特征中均无这两个当量列。它们原用于不锈钢焊缝的组织图，此处只采用其名义成分坐标。在留出样本上，单由 Cr 或 Ni 原子百分比作线性估计的 R² 分别为 0.904、0.735。从 KAN 深层读出各自剩余部分的 R² 分别为 **0.667、0.819**，表明层内还可读到主元素之外的配方差异。两个当量的整层读出 RMSE 为 1.37、1.61 个质量百分比当量点。[Schaeffler 当量与适用背景](https://pmc.ncbi.nlm.nih.gov/articles/PMC7940414/)

同一固定 KAN 成员有 12 个深层节点。令 `z[j]` 表示末层样条映射之前，第 2 个样条层的第 j 个实际输出，编号从 0 开始。只用三个节点就能写出带物理单位的铬当量估计。

```text
Cr_eq_hat [wt.% 当量] = 11.13949 − 2.16971 z[3] − 4.55254 z[1] − 2.10710 z[10]
```

这条训练标定在本折 63 个留出样本上的 R² 为 0.796。按 ID 固定取该折第一个留出钢样 `mb-steels-003`，由化学组成计算的铬当量为 9.509，三个节点给出 9.433。系数属于这个成员的坐标系。另一折或另一个成员有自己的节点与标定。原网络继续用末层样条把这些节点映射到屈服强度。

### 这些节点在屈服预测中起了多大作用

把第一层 Cr、Ni 对应节点分别换为成员训练均值，钢 KAN 的五折平均 MAE 增加 1.37、1.60 MPa，各有四折变差。随机选一个第一层节点同样替换，平均增加 0.72 MPa。对深层，移除每个成员所选三个节点相对于训练均值的输出贡献，Cr、铬当量、C+N、δ 对应组分别增加 15.62、14.38、12.32、12.05 MPa。随机选三个不同深层节点的对照平均也增加 **12.75 MPa**。八组随机抽取使用同一层和相同节点预算。

因此，可以把铬当量和 C+N 当作从预测网络中可定量读取的成分信息。尤其对 C+N 和 δ，定向删除与随机删除造成相近的平均误差变化，证据不足以将这部分 MPa 归为相应的独立强化贡献。移除节点时也同时改变了它携带的其他信息。

![声子与钢的原生节点、五折稳定性和深层读出](../benchmarks/steel396-physical-concepts-20261112/phonons-steel-comparison.png)

图中上排固定第 0 折、第 0 个成员，只画外层留出样本，直线只用其训练样本标定。左下虚线为每折 70% 门槛。右下比较钢的深层读出与最终强度预测值能提供的信息。

## 两个任务的异同

| 比较项 | 声子 KAN | 钢 KAN |
| --- | --- | --- |
| 容易命名的物理信息 | 晶体的几何尺寸，尤其是键长与每原子体积 | 合金的成分方向与配方组合，尤其是 Cr/Ni、C+N、尺寸失配和 Cr/Ni 当量 |
| 表示集中在哪里 | 第一层单个几何相关节点在五折中重复出现，深层仍保留几何信息 | 个别第一层节点有清楚含义，跨折复现主要体现在多节点读出上 |
| 与 MLP 的关系 | MLP 也有几何相关节点，增强 KAN 的深层键长和体积读出较好 | MLP 第一层的 Cr 单节点 R² 更高（0.785 对 0.622）。钢 KAN 深层整层的 16 个物理量在五折中逐项均高于配对 MLP |
| 物理含义的边界 | 有结构参照，可验证几何尺度。独立模态质量、键刚度缺少直接标签 | 有成分参照，可验证名义配方。晶粒尺度、相分数、析出量、位错密度和加工史均未作为观测量进入该任务 |

两边的隐藏表示都保留了比最终预测标量更丰富的信息，相关量也都可能共用一个节点。钢 KAN 深层平均宽度为 39.8，配对 MLP 为 104.2。用训练集最多四个主成分限制读出维数，C+N 的 R² 仍为 0.755 对 0.608，δ 为 0.745 对 0.616，铬当量为 0.763 对 0.661。跨任务比较的依据是各自的留出读出、跨折成员比例及同任务消融对照，声子与钢的预测误差具有不同物理单位。

一种物理上合理的解释是，声子任务提供了每个晶体的实际结构，可以逐样本核对几何尺度。钢任务中，同一名义配方经不同时效可有不同的析出状态与屈服强度，而现有数据能直接核对的是配方。同一钢种改变时效即改变屈服强度的实验说明了这一信息缺口。两个数据集的样本数（1,265 对 312）、特征库和模型宽度也不同，现有比较不能单独确定跨折差异的成因。[钢的时效与屈服强度实验](https://www.nature.com/articles/s41598-021-93795-4)

## 方法与复核

- 每个钢成员只用其实际拟合过的 199 或 200 个钢样，选择与候选量绝对 Pearson 相关最大的节点，拟合斜率、截距、探针和各项线性控制。每折有 62 或 63 个外层钢样，五折合计覆盖 312 个不同 ID。强对应沿用声子门槛，要求留出 |r| ≥ 0.8 且读出 R² ≥ 0.5，跨折稳定要求每一折至少 70% 成员通过。训练概念标签置乱对照下，KAN 第一层 16 个量的五折平均成员中位 R² 均低于 0。
- 检验的 16 项为 C、C+N、Cr、Ni、Mo、Co、Ti、总非铁原子百分比、理想混合熵除以 R、Yang 尺寸失配、平均共价半径、平均原子质量、平均价电子数、价电子数平均绝对偏差、铬当量与镍当量。所有用作物理参照的原始列均经缺失值检查。成分列为名义原子分数，Schaeffler 公式单独换算为质量百分数。
- KAN 深层取最后一个输出样条层之前的激活，MLP 深层取最后一个非线性隐藏层。整层读出统一使用一个训练 RMS 尺度和固定岭惩罚 0.01。三节点读出是看到单节点结果后增加的探索性检验，按同一岭目标逐次加入使训练目标改善最大的原生节点，固定预算为三。最初无正则三节点拟合在个别 MLP 成员上出现严重外推。例如第 2 折成员 3 的深层节点 151，训练激活范围为 −1 至 −0.99987，在留出的 `mb-steels-081` 上达到 92.92。无正则结果和参数一并保留。两种架构的三节点比较采用同一 0.01 惩罚，并在选点和标定两步都使用它。
- 钢 KAN 原始预测的 15,600 个“成员 × 外层样本”值均未触发 MODNet 的越界替换。MLP 有 41 个值触发，前两折为零，后三折分别为 11、13、17。MLP 原始输出的五折 MAE 为 92.908 MPa，经原流程处理为 86.438 MPa。物理读出使用原始隐藏激活。预测消融表述使用与正式成绩相同的越界规则及成员随机种子，文件同时保留原始输出对应的结果。
- 各折成员来自同一批候选的内层拟合，训练集相互重叠。两项研究都是对已评价模型的事后解释。文中跨折结果描述这些保存模型的表示，架构、隐藏宽度及训练缩放仍会影响数值。

汇总文件包含全部候选的逐折结果、示例节点系数与模型来源。各成员的单节点和三节点标定参数、逐样本读出及消融预测保存在同目录 `fold-0` 至 `fold-4`。在 `modnet-v013-mattervial` 环境从仓库根目录依次运行 `python scripts/analyze_steel396_concepts.py` 和 `python scripts/summarize_steel396_concepts.py` 可复算。[五折汇总](../benchmarks/steel396-physical-concepts-20261112/summary.json) · [模型提取与读出脚本](../scripts/analyze_steel396_concepts.py) · [汇总、公式与图形复核](../scripts/summarize_steel396_concepts.py)

File: docs/steel_molybdenum_observed_case_20261113.md
# 钢 073 和 042 的钼含量差，KAN 与 MLP 各解释了多少屈服强度差

**全网络复核**　将全部隐藏层和可复算的原始成分描述符纳入之后，073 → 042 的钼质量分数差可对应 KAN 的 +183.4 MPa，占完整预测差的 80.4%。下文的 8.0% 是此前三个第一层节点的结果。[预测差的完整分解与跨折检验](steel_strength_explained_20261113.md)

钢 073 和 042 的钼质量分数分别为 3.033% 和 5.082%，两件钢的实测屈服强度相差 **+268.7 MPa**。在两者共同留出的第 3 折，KAN 预测 **+228.0 MPa**，MLP 预测 **+80.4 MPa**。两种模型的 50 个成员全部判断对了升降方向。逐个配对比较，48 对是 KAN 的预测差更接近实测差。以下所有材料、成分和强度标签均来自 Matbench 原有的 312 件钢样。[数据集说明](https://hackingmaterials.lbl.gov/matminer/dataset_summary.html#matbench-steels)

## 为什么选这一对

在每个留出折内考察两两原样，找出除 Fe 外质量百分比变化最大的元素。要求该元素相差至少 0.1 个百分点，其余非 Fe 元素的绝对差之和不超过 0.2 个百分点，且不超过主要元素差值的 10%。五折共找到 10 对，分别以 Co、Cr、Mo、Ni 为主，有 6、2、1、1 对。再查看预测结果，实测强度差绝对值达到 50 MPa 且 KAN 预测差的绝对误差小于 MLP 一半的只有 073 → 042。这是从已有结果中挑选的优势案例，10 对候选的正反结果均有保留。[全部候选与选例数值](../benchmarks/steel-observed-molybdenum-20261112/summary.json)

073 → 042 的 Mo 高 2.049 个质量百分点，Fe 低 1.944 个百分点。其余元素的绝对差合计 **0.146** 个百分点，主要是 Cr 低约 0.117 个百分点、C 高约 0.020 个百分点。两件钢同属第 3 折的测试集，每对模型使用相同的训练样本和输入描述符，KAN 对 MLP 的参数数比为 0.963–1.024。名义成分和实测屈服强度可以逐样核查。这批记录缺少相应的热处理和析出相测量，无法从两件钢中分出由钼单独引起的强化量。

| 实际钢样 | Mo，wt.% | 实测屈服强度，MPa | KAN 留出预测，MPa | MLP 留出预测，MPa |
| --- | ---: | ---: | ---: | ---: |
| 073 | 3.033 | 1233.3 | 1263.2 | 1342.3 |
| 042 | 5.082 | 1502.0 | 1491.1 | 1422.6 |
| 两件钢之差 | +2.049 | **+268.7** | **+228.0** | **+80.4** |
| 预测差与实测差的绝对误差 | | | **40.7** | **188.3** |

## 同样给三个第一层节点

“钼相关节点”和“钼输入本身经过的路径”回答两个问题。前者找出能从激活中共同读出钢中钼原子百分比的三个节点，这些节点也接收别的描述符。后者专门追踪模型的显式钼输入。在看测试钢之前，两种模型都只用成员训练钢样确定节点，各取三个。下游的全部非线性层都参与强度差分解。

| 073 → 042 的模型内部贡献，MPa | 纳入的配对模型 | KAN | MLP |
| --- | ---: | ---: | ---: |
| 三个最能读出钼含量的第一层节点，合计贡献 | 50 | **+18.20** | **+2.75** |
| 钼输入经过所有第一层节点，合计贡献 | 27 | +59.25 | +28.55 |
| 钼输入经过训练时选定的三个第一层节点，合计贡献 | 同一批 27 | **+10.15** | **−4.59** |

50 对中有 27 对把钼原子分数直接作为原始输入，后两行只在这 27 对之间比较。沿三条显式钼路径所得贡献为正的成员，KAN 有 **22/27**，MLP 有 **6/27**。三个能读出钼含量的节点，其总贡献占各自完整预测差的 8.0% 和 3.4%。三节点预算对齐了需要查看的节点数量。此处的 KAN 每条边有八个样条系数，MLP 每条输入边有一个线性权重。这些数字描述网络如何分配预测差。不同选法可能覆盖同一路径，表中各行不能相加。

## 从真实钼含量复算一条曲线

取该折按原顺序第一个使用钼输入的配对成员，以及各模型按训练数据排在首位的钼路径。两端用钢 073、042，再从同折实际测试钢中取钼原子百分比最接近两端中点的钢 022。三件钢的钼含量依次为 1.769、2.357、2.988 at.%。022 仅用于核对同一条边。

KAN 的钼 → 第一层节点 30 有一条自己的函数。在三件钢的原始输入位置，函数值依次为 **0.05748、0.12290、0.13046**。073 直接到 042 的贡献为 **+0.07297** 个节点单位。从 073 到 022，再到 042，两段贡献 **+0.06541** 与 **+0.00756** 之和也是 **+0.07297**。

MLP 的对应节点 92 先把全部输入加权相加，再通过 ELU 激活。将激活后的节点差按原权重和两端激活函数的差商分配给各输入，钼这一项直接算为 **−0.03681** 个节点单位。经过同一个真实钢 022 分两段算，则为 **−0.30138**。如果该项可由只依赖钼含量的一条函数表示，中间点的函数值应在两段求和时抵消。这三个原样已经能检验这个条件。MLP 的激活前加权项仍然可加，完整 MLP 也能用多个节点学习非线性。

对 27 对模型的三个训练选定节点都做这个检查。按各节点在训练钢样上的标准差归一化，直接算和分段算的平均绝对差，KAN 低于 $10^{-15}$ 个标准差，MLP 为 **0.0923** 个标准差。这是对激活后节点的检验。传播到最终 MPa 还要使用该对钢自己的下游响应。[KAN 架构原文](https://arxiv.org/abs/2404.19756) · [本项目的网络实现](../scripts/standalone_kan_models.py)

## 在其余钢样上能重复多少

沿用已有的五折钼含量高低组匹配名单。各折只用训练钢确定高低组、最低钼含量差和成分距离上限，再按全部元素成分匹配该折的真实留出钢。共 41 对、82 件不同的钢。这套较宽的成分匹配与主案例的近单元素条件不同。主案例的整对没有出现在这 41 对中，钢 042 作为其他配对的一端出现一次。

| 检验 | KAN | MLP |
| --- | ---: | ---: |
| 41 对的完整预测差相对实测差的平均绝对误差，MPa | **122.1** | 144.0 |
| 三个能读出钼含量的节点，其贡献与实测差同向 | **35/41** | 27/41 |
| 整个排除主案例所在折后，同一方向检验 | **27/33** | 20/33 |
| 三条显式钼路径还原全部显式钼路径的相对均方根误差，五折等权 | **65.5%** | 73.9% |
| 三个能读出钼含量的节点，在所有留出原样上解码钼含量的 R²，五折等权 | 0.661 | **0.784** |

五个留出折中，KAN 的完整强度差平均绝对误差均较小，三个显式钼路径对全部钼路径的相对还原误差也均较小。这里三条路径的还原仍有较大残差。MLP 的三个物理节点对钼含量本身读得更准。

另有一件接近的真实钢 015。它与 042 符合同一近单元素条件，Mo 为 7.147 wt.%，实测屈服强度 1460.7 MPa，比 042 低 41.3 MPa。按各钢自己的留出预测，KAN 低 5.6 MPa，MLP 高 115.0 MPa。015 属第 4 折，042 属第 3 折，两点的预测使用不同的留出模型。三件钢能核对观测排序，确定最佳钼含量还需要同条件材料实验。

![三件真实钢样的屈服强度和五折三条钼路径误差](../benchmarks/steel-observed-molybdenum-20261112/real-mo-steels.png)

## 如何复核

钼含量的三个节点按训练原样上的三步前向岭回归选取。显式钼路径按训练匹配钢样间的真实输出差选取，每一步保留最能还原全部钼输入路径贡献的第一层节点。两种架构沿用相同的两端差分规则，输入位置、隐藏状态和标签均取自真实钢样。对 KAN，逐输入函数在两个原样上的函数值差直接给出进入节点的贡献。对 MLP，按输入加权差乘以节点非线性的两端差商分摊激活变化。逐层传播得到有符号 MPa。全层各节点的贡献加总与双精度原始输出差的最大偏差低于 $2.1\times10^{-12}$ MPa。原样预测与冻结存档的最大偏差低于 0.001 MPa。

所有 250 对模型均已核对文件哈希、原有训练和留出样本编号。主案例 50 个成员的网络原始预测与基准后处理预测一致。50 对成员使用相互重叠的训练材料，成员胜出次数描述重复训练的结果，同一钢样只有一条实验测量。[逐样结果、候选与五折汇总](../benchmarks/steel-observed-molybdenum-20261112/summary.json) · [模型追踪代码](../scripts/audit_steel_molybdenum_case.py) · [汇总代码](../scripts/report_steel_molybdenum_case.py)

File: docs/steel_nickel_equal_nodes_20261112.md
# 同两种钢、同一镍当量变化，三个第一隐层节点能解释多少

> **更正（2026-11-12）**　下文的 Ni 替 Fe、C 替 Fe、节点替换及背景移植属于模拟。此前依据它们推断镍当量对真实钢材强度的影响、或比较两模型在真实钢材上的解释可靠性，这些结论已撤回。原始钢样、实测强度和同预算节点的复核见[真实钢样对照分析](steel_observed_pairs_20261112.md)。

主检验从同一张真实配方出发，用 1 个质量百分点的 Ni 等量替换 Fe，保留其余元素的质量百分数。对钢 005，Schaeffler 镍当量从 19.719 变到 20.719，对钢 020，从 4.405 变到 5.405。给 KAN 和 MLP 输入完全相同的配方变化，分别计算完整网络的屈服强度预测差。接着只让三个第一隐层节点传递这次变化，再用原网络计算预测差。两边这层之后都还有非线性，全部 250 对都满足这个条件。

## 两种钢的结果

每折有 50 对冻结模型。表中先让每个成员用自己的三个固定节点解释两种钢，再平均同一折的成员。百分比是三节点的有符号预测差除以完整模型的有符号预测差。这两种钢在外层第 0 折留出，解释节点的选择只使用各成员的训练钢样。

| 测试钢样 | KAN 完整变化 | KAN 三节点 | 占完整变化 | MLP 完整变化 | MLP 三节点 | 占完整变化 |
| --- | ---: | ---: | ---: | ---: | ---: | ---: |
| mb-steels-005 | +17.93 MPa | +2.37 MPa | 13.2% | +48.16 MPa | +4.69 MPa | 9.7% |
| mb-steels-020 | +24.31 MPa | +2.85 MPa | 11.7% | +18.50 MPa | +1.56 MPa | 8.5% |

如果沿用上次图里的**第 0 个成员**，KAN 选择的第一层节点是 18、3、4，MLP 的是 47、36、39，编号从 0 开始。在钢 005 上，KAN 三节点给出 +4.36 MPa，完整模型为 +9.19 MPa。MLP 三节点给出 −0.31 MPa，完整模型为 +70.70 MPa。在钢 020 上，KAN 是 −5.16 对 +20.01 MPa，MLP 是 −3.76 对 +13.66 MPa。两种架构在后一种钢上都能出现三节点判错方向。原有 50 个成员对 Ni 替 Fe 的完整预测也有分散，KAN 对两种钢分别有 46、41 个成员给出正值，MLP 有 50、42 个。

![相同三节点对两种钢的解释及两种配方改动的跨折误差](../benchmarks/steel-equal-nodes-20261112/equal-nodes.png)

## 三节点的公平比较

分别在每个已冻结成员的训练钢样上，计算各节点沿两个端点连线的积分梯度贡献，按减少完整强度变化的平方误差依次选择 1、3、5 个节点。遇到梯度迅速变化的区间会加密数值积分，所有成员在训练材料上都通过“各节点贡献之和还原原始变化，相对误差低于 0.5%”的核查。节点编号在不同训练成员之间可以不同，同一成员对所有测试钢样和两种实际配方改动使用同一组编号。所有报告的三节点 MPa 均重新运行原网络得到，计算使用原节点激活、原层宽和原下游权重。这个选择给出可复用的一组节点，没有穷举所有节点组合。

设低、高当量的第一层状态分别为 L、H。分别计算只把三个节点从 L 换到 H 的输出增加量，以及在完整 H 中把同三个节点换回 L 的输出减少量。两者的平均给出表中的三节点贡献。这相当于让选中三节点和其余节点各先变化一次，再对顺序求平均，避免将非线性交互全部记到先变或后变的那一组。全层变化使用同一对端点。只移动三个节点时保留的是完整配方变化传到这三个节点上的那一部分。

跨折误差按每折测试钢样上的三节点预测差与完整预测差的残差计算。相对均方根误差等于残差向量长度除以完整变化向量长度，越低越好。百分数接近 100% 表示幅值还原较弱。按五折等权统计，避免把同一件钢在 50 个成员中的重复出现当成 50 件独立试样。

| 五折平均，三节点／全模型的还原误差 | KAN | MLP |
| --- | ---: | ---: |
| Ni 替 Fe，相对均方根误差 | 71.4% | 69.7% |
| Ni 替 Fe，平均绝对误差 | 31.8 MPa | 36.9 MPa |
| 同一组节点移到 C 替 Fe，相对均方根误差 | 86.7% | 93.5% |
| 同一组节点移到 C 替 Fe，平均绝对误差 | 31.2 MPa | 37.2 MPa |

在 Ni 路线上，KAN 相对误差较小的折只有 1 个。按折内留出材料作 4,000 次配对自助重采样，KAN 减 MLP 的五折平均相对误差之差，其 95% 区间为 −4.8 至 +6.1 个百分点。两种网络自身预测变化的尺度不同，所以绝对 MPa 误差的排序可以与相对误差不同。在 C 路线上，五折的相对误差均为 KAN 较小，相应差值区间为 −8.2 至 −4.7 个百分点。区间固定了模型、钢种来源和节点选择，只反映本批测试材料的抽样波动。单独考察升降方向，在两种完整模型的变化量绝对值均至少为 1 MPa 的相同材料上，Ni 路线三节点与各自完整模型的方向一致率为 KAN 87.8%、MLP 83.0%，换成 C 路线为 90.6%、82.8%。

改变节点预算也会改变排序。Ni 路线上，将预算从三节点提高到五节点，KAN、MLP 的平均相对误差分别降至 59.5%、61.4%。选随机三个节点则为 91.9%、97.2%。KAN 第一隐层宽 6–204 个节点，MLP 宽 32–320，同一对模型里 KAN 均较窄。如果改为各取本层 10% 的节点并向上取整，Ni 路线 KAN、MLP 的误差为 57.6%、42.1%，C 路线为 81.0%、76.1%。每个成员固定三个节点时看到的迁移优势有明确的预算条件。

还检查了**这些节点本身能否准确读出镍当量**。只用按强度变化挑出的同三个节点，五折留出 R² 为 KAN 0.534、MLP 0.653。若重新选三个最能恢复真实配方镍当量的节点，R² 提高到 0.849、0.888，但这组三节点对 Ni 路线强度变化的相对误差也升至 93.1%、97.3%。一个能识别钢种成分的节点，不一定承担该次配方改动引起的强度变化。[节点编号、读数误差、干预结果和随机对照](../benchmarks/steel-equal-nodes-20261112/summary.json)

## 解释能否跨配方复用

镍当量为 Ni + 30C + 0.5Mn，各元素按质量百分数计量。同样的 +1 点也可通过增加 1/30 个质量百分点的 C、等量减少 Fe 实现。这个对照从原始成分开始重新计算所有模型输入，沿用在 Ni 替 Fe 时挑出的三个节点。因而两种配方实现方式的结果可以区分“网络识别出一个共同的成分坐标”和“网络按照同一强化规律响应”。该公式原用于不锈钢焊缝组织图的奥氏体稳定倾向。[镍当量的冶金出处](https://pmc.ncbi.nlm.nih.gov/articles/PMC7940414/)

钢 005 上，两种完整网络对 Ni 替 Fe 均预测上升，而对 C 替 Fe 预测分别为 −58.31、−145.69 MPa。钢 020 上，对 C 替 Fe 分别为 −7.79、−53.19 MPa。两种路线保持了相同的镍当量差，改变的实际配方不同。钢 005 的起始 C 约 0.010 wt.%，所以这次 C 增量相对于其原始碳含量并不小。

另外检验了在同样三个强度节点上，**输入中有明确物理定义的部分能否重复计算**。把普通成分描述符与 ROOST 学习表示分开，分别在配方改变前后的背景中求普通描述符对这三个节点的变化量，再按前述双向干预换算成对应的 MPa。KAN 的第一层为逐输入一元函数之和。给定这些描述符的前后取值，就能逐项计算对节点的变化并相加。MLP 也获得完整的节点参数，给它同一组描述符取值，并在所有成员训练钢样背景上平均它的精确非线性响应，以此固定一套可迁移的估计。最后用每件留出钢的实际其余输入重算，对照这套估计。两种网络的下游均保留该钢样真实的模型状态。

对普通成分描述符这部分路径，KAN 五折的平均绝对贡献为 1.72 MPa，MLP 为 1.61 MPa。只依据这些描述符的前后取值复用解释，和每件钢完整背景下重算的结果相比，KAN 的平均绝对误差低于 0.001 MPa，MLP 为 0.81 MPa。精确性指该组输入进入三节点、再经过该钢样下游网络的这部分预测。MLP 代入实际其余输入同样可以精确重算，使用固定训练背景才产生上述迁移误差。

可以再具体到一个有定义的描述符。用原子分数加权计算各元素价电子数相对合金平均值的平均绝对偏差。Ni 替 Fe 后，钢 005、020 的该值分别增加 0.01785、0.00792 个电子／原子。上次固定的 KAN 成员中，它通过同三个节点的贡献分别为 −0.65、−0.12 MPa，用同一组样条可逐件重现。配对 MLP 在实际两种背景中为 −0.06、−0.35 MPa，改用训练背景固定响应得到 −1.69、−0.45 MPa。另一个具名量原子尺寸失配 δ 在这两种配方中变化很小，KAN 五折经此路径的平均绝对贡献约 0.003 MPa。材料物理含义来自输入量的定义，贡献的大小和正负仍须从各模型及具体钢样检验。

## 前一次的模型内部读数

在相同第一隐层也原样重做了上一轮的操作。在各自模型内部，用训练钢样把多节点读数标定成镍当量，沿与该读数共同变化的训练方向，在每件钢的原位置两侧各移动半点。两种模型内部读数均恰好相差 1 点，但两端没有对应到同一张物理配方。两种检验各自只用训练数据选节点。[前一次方法与末层结果](steel_strength_intermediate_20261112.md)

在该折 50 个成员的平均结果中，钢 005 的 KAN 三节点解释 +2.69 MPa，完整模型为 +3.46 MPa。MLP 对应为 +18.90 与 +42.91 MPa。钢 020 的 KAN 对应为 +4.65 与 +13.00 MPa，MLP 为 +14.18 与 +30.73 MPa。跨五折的三节点相对还原误差为 KAN 62.4%、MLP 54.7%。上一轮深层读数相差 1 点时的 KAN +21.1 MPa，是另一位置、另一干预的平均响应。这里从配方以 Ni 替 Fe 的完整 KAN 在五折的平均变化分别为 −6.2、−0.2、−10.0、−6.5、−6.9 MPa，两个指定钢样各自的预测仍然上升。物理配方的当量差、隐层中标定的当量差、某种钢的预测强度差需要分别报告。

## 物理验证的边界与复现

312 件钢各有一条实测屈服强度，数据没有同一钢、同一热处理下两张干预配方的配对实验。为了检查有多少近似实测对照，在每折留出样本中寻找元素 Ni 与镍当量都增加 0.75–1.25 点、其余非 Fe/Ni 元素的质量百分数绝对差之和不超过 1 点的配方。按其余成分距离优先配对，每件钢最多用一次，选择不看强度。五折共只有一对，038 到 016，实测差 −114.8 MPa，Ni 与镍当量分别增加 0.910 和 0.909 点，其他成分差共 0.513 点。完整 KAN、MLP 分别预测 −16.7、+103.3 MPa。如此稀少的样本无法验证两种网络的强度变化是否符合实际机制。[Matbench 钢数据定义](https://hackingmaterials.lbl.gov/matminer/dataset_summary.html#matbench-steels)

重算了冻结网络实际使用过的全部 186 列输入，包括 87 个 matminer 描述符和 99 个 ROOST 特征。用 312 张原配方复算时，这两组的逐值最大绝对误差分别低于 7×10⁻¹³、9×10⁻⁷。两套 ROOST 采用归档上游版本的权重和特征提取实现。三节点干预针对原始网络输出。对两件指定钢核对过正式基准的异常预测后处理，完整配方响应在表中显示的精度下相同。[上游 MatterVial 实现](https://github.com/rogeriog/MatterVial/tree/f58652097cebe96f383f17aa6798f4364e99564e) · [逐成员及逐折汇总](../benchmarks/steel-equal-nodes-20261112/summary.json)

```powershell
$modelPython = "$env:USERPROFILE/.conda/envs/modnet-v013-mattervial/python.exe"
$roostPython = "$env:USERPROFILE/.conda/envs/hera/python.exe"
& $modelPython scripts/prepare_steel_nickel_paths.py mm
& $roostPython scripts/prepare_steel_nickel_paths.py roost
& $modelPython scripts/audit_steel_equal_nodes.py physical
& $modelPython scripts/audit_steel_equal_nodes.py latent
& $modelPython scripts/trace_steel_equal_node_inputs.py
& ./.venv/Scripts/python.exe scripts/report_steel_equal_nodes.py
```

File: docs/steel_observed_pairs_20261112.md
# 只用真实钢样比较 KAN 和 MLP 的物理解释

在 Matbench 的 312 件钢样中，能从三个第一隐层节点读出镍当量的，两个模型都有。MLP 把镍当量读得更准。KAN 这三个节点的贡献在 40 对留出钢样中有 38 对和实测强度差同向，MLP 有 33 对。KAN 还允许直接核对某个成分对节点的贡献。下面所有比较都使用原始记录中的钢，强度差取自已有实验标签，模型数值取自已训练网络在这些原样上的响应。[Matbench 钢数据定义](https://hackingmaterials.lbl.gov/matminer/dataset_summary.html#matbench-steels)

## 钢 005 和 020 的真实对照

镍当量采用 Schaeffler 公式 $Ni_{eq}=w_{Ni}+30w_C+0.5w_{Mn}$，元素按质量百分数计。它原用于不锈钢焊缝组织图，表征这几种元素对奥氏体形成倾向的共同作用。本数据给出了名义成分和实测屈服强度，未提供这批试样的实测奥氏体相分数。[Kotecki 与 Siewert 的论文，图 1](https://s3.us-east-1.amazonaws.com/WJ-www.aws.org/supplement/WJ_1992_05_s171.pdf)

在全部 312 条记录中，钢 005 找不到镍当量比它高 0.75–1.25 点的钢。钢 020 有三条，均在其他留出折。将 005 和 020 分别作为各自比较中当量较高的一端，可以在同一个留出折内找到两对实测钢。具体选法是把两组当量差都限制在 0.75–1.25 内，选差值最接近的组合，仅按成分选择。两组差值相差 0.058 点。箭头表示两条已有记录的高低顺序。

| 原始钢样 | 镍当量 | 实测屈服强度，MPa | 实测差，MPa | KAN 完整预测差 | KAN 三个镍当量节点 | MLP 完整预测差 | MLP 三个镍当量节点 |
| --- | --- | --- | ---: | ---: | ---: | ---: | ---: |
| 210 → 005 | 18.868 → 19.719 | 1474.4 → 2249.6 | +775.2 | +977.9 | +64.4 | +1050.2 | +30.4 |
| 041 → 020 | 3.613 → 4.405 | 1515.8 → 1185.1 | −330.7 | −189.2 | −0.9 | −200.1 | +6.6 |
| 020 → 005，直接比较 | 4.405 → 19.719 | 1185.1 → 2249.6 | +1064.5 | +1177.2 | +117.0 | +1231.7 | +67.6 |

表中四列模型数值均以 MPa 计。每个成员先在自己的训练钢样中找出最能共同读出镍当量的三个第一层节点，测试时固定，表中取该折 50 个成员的平均。对 210 → 005，这三个节点分别占各自完整预测差的 6.6% 和 2.9%。对 041 → 020，两个完整模型都预测强度下降，KAN 的三个节点只分到 −0.9 MPa，MLP 的三个节点合计为正值。若直接以还原训练钢样间的预测强度差选三个节点，在这两组上 KAN 得到 +154.6、−27.2 MPa，MLP 得到 +145.8、+14.8 MPa。

两组的实测强度差符号相反，可以从成分记录理解为什么镍当量差不足以判断强度。210 → 005 的 Ni 增加 0.875 个质量百分点，C 几乎相同，Si 减少 3.247 个百分点。041 → 020 的 Ni 增加 4.090 个百分点，C 减少 0.110 个百分点，后者在镍当量公式中抵消了约 3.30 点，同时 Cr、Si 分别增加 1.089、1.921 个百分点。这些记录能给出钢样之间的整体强度差，单独由镍造成的差值仍无法确定。

另外沿用一项更严格的成分匹配，要求镍当量差和 Ni 质量百分比差都在 0.75–1.25 内，其余非 Fe、Ni 元素的绝对质量百分比差之和不超过 1。同折内选到一对 038 → 016，镍当量高 0.909 点，Ni 高 0.910 个百分点，实测屈服强度低 114.8 MPa。完整 KAN、MLP 分别预测 −16.7、+103.3 MPa。这一对可核对该个案的预测方向，样本量只够作个案解释。

## 40 对留出钢样的跨折复核

沿用实验已有的配对名单。每折用外层训练钢的镍当量三分位数划分高、低组，要求差值达到训练四分位距的一半，再按全部元素原子分数的 Hellinger 距离匹配，由训练钢确定距离上限。两种模型使用完全相同的 40 对，80 个端点互不重复。名单没有使用实测强度或模型预测。40 对平均相差 7.824 个镍当量点，实测强度差平均 +173.9 MPa，中位数 +188.2 MPa。此处覆盖的变化范围比前面两个约 0.8 点的对照宽。

| 指标 | KAN | MLP |
| --- | ---: | ---: |
| 三个按镍当量选的节点读出真实镍当量的 R²，312 个留出样本、五折等权 | 0.849 | **0.888** |
| 同三个节点的有符号贡献与实测强度差同向，40 对 | **38/40** | 33/40 |
| 其中镍当量较高、实测强度反而较低的 7 对，节点正确反映下降 | **5/7** | 0/7 |
| 同三个节点还原整个网络预测差的相对均方根误差，五折等权，越低越好 | **90.7%** | 93.3% |
| 直接按强度差选三个节点，同一误差、同一批钢 | **76.6%** | 80.8% |
| 改为按强度差选第一层 10% 的节点，向上取整 | 67.4% | **57.8%** |

“方向一致”统计的是升降符号。40 对中已有 33 对实测强度上升，总猜上升也会得到 33/40。用按镍当量选的三节点与实测差逐对比较，平均绝对偏差仍有 261.8、268.1 MPa。换成按强度选的三节点则为 224.3、223.8 MPa。只给三个节点时，KAN 在捕捉下降方向上有优势，对实测幅值的还原仍然有限。

| 外层折 | 对数 | 平均实测差，MPa | 镍当量三节点与实测同向，KAN / MLP | 强度三节点还原完整预测差的相对误差，KAN / MLP |
| --- | ---: | ---: | --- | --- |
| 0 | 8 | +232.3 | 8 / 6 | 78.5% / 82.1% |
| 1 | 8 | +286.3 | 8 / 8 | 61.7% / 70.9% |
| 2 | 12 | +156.5 | 12 / 10 | 66.6% / 74.2% |
| 3 | 10 | +49.8 | 9 / 8 | 86.1% / 86.7% |
| 4 | 2 | +216.1 | 1 / 1 | 90.0% / 90.1% |

五折均为 KAN 的强度三节点还原误差较小。各折优势幅度不同，末折只有两对。KAN 第一层宽度为 6–204 个节点，MLP 为 32–320 个节点，固定三个节点和固定层宽比例回答的是两种预算条件下的问题。

![真实钢样的镍当量与强度差，以及逐折三节点还原误差](../benchmarks/steel-observed-pairs-20261112/observed-steels.png)

## KAN 的一条曲线如何在真实钢样上核对

以第 0 折、第 0 个成员为例，对两个模型都考察原始输入中的 **Cr 原子分数**，跟踪到各自按镍当量选出的第一个节点。钢 020 和钢 005 的 Cr 分别为 16.401 和 0.011 at.%。KAN 的第 5 号节点对 Cr 有自己的已学函数。代入这两个钢样各自的 Cr 值，该边输出分别为 −0.19349、+0.18322，相减得到 **+0.37671 个节点单位**。同一节点收到的其他成分或描述符的贡献，也能从各自的边读取。

再取同折真实钢 300，它的镍当量 12.078 最接近两个端点的当量中点。比较直接从 020 到 005 与分别从 020 到 300、从 300 到 005 的两段差。KAN 上同一条 Cr 边两种算法都得到 **+0.37671**。MLP 先对所有输入加权求和，再通过 ELU 激活。按下文同一端点规则分摊 Cr 对激活后第 4 号节点的贡献，直接算是 **+0.08451**，分段相加是 **+0.06125**。两个值都可用原权重和实际钢样核查。MLP 激活前的线性 Cr 项也可以直接相减，差异出现在解释激活后的非线性节点时。

对 40 个匹配对都按同一规则选一件真实中间钢。在 189 对原本就同时使用 Cr 输入的配对模型中，检查各自的三个镍当量节点。直接计算和分两段计算的绝对差，先除以各节点在成员训练钢上的标准差，再在折内取平均、五折等权。KAN 的平均差低于 $10^{-15}$ 个标准差，MLP 为 0.029 个标准差。这项检验说明 KAN 的成分到节点贡献可以逐项复核。换算到最终强度还要经过下游网络。在上述固定 KAN 成员的例子里，Cr 经过第 5 号节点只分到 +0.029 MPa，经过三个镍当量节点合计 +3.47 MPa。

## 节点选择、分解与数据核查

- 使用原定五折，每折 50 对冻结模型，逐对核对训练 ID、输入描述符、模型文件哈希与原留出预测。每个成员的节点在测试前选定，对该折所有比较保持固定。编号仅在各自的模型内有意义。
- 按镍当量选节点时，用成员训练钢样做三步前向岭回归，惩罚系数 0.01。该读出只用于衡量已有激活携带多少真实配方信息。按强度选节点时，在每个成员的训练集中用同样的匹配规则找到 20–35 对真实钢，逐步选择最能减少其完整预测差平方误差的节点。
- 对原始钢样 A、B 各做一次前向计算，然后逐层分解已有的两端响应。KAN 节点对输入 $i$ 的局部变化取 $\phi_{ij}(x_{B,i})-\phi_{ij}(x_{A,i})$。MLP 对激活后节点的相应局部变化取 $W_{ij}(x_{B,i}-x_{A,i})[g(u_{B,j})-g(u_{A,j})]/(u_{B,j}-u_{A,j})$，其中 $u_j$ 是实际钢样的总加权输入。每层按该端点差商把下游变化传回，输入几乎重合时使用该实际位置的导数。一个节点的 MPa 贡献等于其实际激活差乘以下游换算系数。加总全部第一层节点可复原完整预测差。三节点和属于这一明确分配规则下的模型解释，实验测量提供的是两件钢的总强度差。
- 将网络在留出原样上的输出与存档逐样核对，最大偏差小于 0.001 MPa。所有第一层节点贡献之和与双精度完整预测差的最大偏差小于 $2\times10^{-12}$ MPa。相对还原误差是每折三节点残差的平方和开根号，除以该折完整预测差的平方和开根号。每对先平均 50 个成员的有符号贡献，再计分。
- 解释追踪到网络原始输出。原基准的 MLP 异常预测后处理涉及这 40 对中的 5 对。其余 35 对上，按强度选三节点的五折平均还原误差仍为 KAN 76.4%、MLP 80.2%。40 对的完整网络对实测差的平均绝对误差为 KAN 88.5、MLP 127.6 MPa。沿用基准后处理后为 88.5、104.5 MPa。

可逐对查看两个原始 ID、实测强度、镍当量、两模型的完整预测差及各预算节点的有符号贡献。[逐对数值与五折汇总](../benchmarks/steel-observed-pairs-20261112/summary.json) · [真实端点分解代码](../scripts/audit_steel_observed_pairs.py) · [铬贡献核查代码](../scripts/check_steel_observed_edge.py) · [汇总代码](../scripts/report_steel_observed_pairs.py)

File: docs/steel_strength_explained_20261113.md
# 钼的成分差能解释 KAN 的多少强度预测

钢 073 和 042 的实测屈服强度分别为 1233.3 和 1502.0 MPa。对这两件留出原样，KAN 预测相差 **+228.0 MPa**。沿所有隐藏层回溯到原始输入，再把有明确公式的描述符拆回真实元素质量分数，其中 **+183.4 MPa（80.4%）** 可以追溯到钼的成分差。MLP 用同一算法得到 **+76.1 MPa**，占它自己 +80.4 MPa 预测差的 **94.7%**。此前的 8.0% 只计入了三个第一层节点收到的全部信号。两个数回答不同的问题。

## 真实配方、材料量和最后的 MPa

钢 073 → 042 的 Mo 从 3.033 升至 5.082 wt.%，Fe 从 68.228 降至 66.284 wt.%。除 Fe、Mo 外的所有元素质量百分比差绝对值合计 0.146 个百分点，其中 Cr 低约 0.117 个百分点，C 高约 0.020 个百分点。两件钢都在第 3 折留出，以下先计算每一对冻结模型的原始响应，再平均 50 个成员。这个例子最初从十对近单元素成分差的原样中，根据模型对实测强度差的表现选出。[原始选例和全部十对候选](steel_molybdenum_observed_case_20261113.md) · [Matbench 钢数据说明](https://hackingmaterials.lbl.gov/matminer/dataset_summary.html#matbench-steels)

| 073 → 042 的预测差来源 | KAN，MPa | MLP，MPa |
| --- | ---: | ---: |
| 钼质量分数差，经能够逐项验算的描述符传入网络 | **+183.36** | **+76.13** |
| 其他元素在上述描述符中的贡献合计 | +13.33 | +15.67 |
| 其余具有名称、但未进一步拆到元素的描述符 | +24.45 | +6.26 |
| ROOST 学习表示 | +6.83 | −17.69 |
| **完整模型预测差** | **+227.97** | **+80.37** |
| **实测屈服强度差** | **+268.70** | **+268.70** |

对 KAN，其他元素的 +13.33 MPa 主要来自 C 的 +22.10 和 Cr 的 −8.81 MPa。所有元素以 Fe 为余量记账。这样，钼浓度的增量、其他溶质的增量都能对应到实际成分，同时保留质量分数总和为 100% 的约束。两种模型的强度差绝对误差分别为 40.7 和 188.3 MPa。+183.36 MPa 相当于实测差幅度的 68.2%。这个比值比较的是大小，热处理、组织和析出物的独立实验数据仍是确定实际强化机理所需的证据。

## 在 KAN 里，钼对应的 +183.36 MPa 来自哪里

| 钼质量分数差通过的原始输入 | KAN 贡献，MPa | MLP 贡献，MPa |
| --- | ---: | ---: |
| 钼原子分数这一列 | +32.03 | +15.44 |
| 组成元素熔点的加权均值、平均绝对偏差 | +40.01 | +20.92 |
| 元素价电子数及未占据价态的统计量 | +54.51 | +18.34 |
| **这三类输入合计** | **+126.55** | **+54.70** |
| 钼对其余已验算描述符的贡献 | +56.81 | +21.43 |
| **钼路径合计** | **+183.36** | **+76.13** |

仅表中前三类输入就占 KAN 完整预测差的 **55.5%**。价电子一行汇总了 16 列具有非零贡献的相关统计量，包括不同轨道的占据和未占据数。它们是原网络的不同输入列，不能据此推断有 16 个独立强化机制。

其中两个中间量可以直接由元素数据表和原配方算出。成分加权的元素熔点均值由 **1894.86 K 升至 1910.01 K**，元素熔点相对于该均值的平均绝对偏差由 **153.41 K 升至 175.65 K**。这两项整个描述符的变化在 KAN 中分别对应 +19.37 和 +24.86 MPa。把其中与钼成分差对应的部分单列，分别是 **+17.66 和 +22.36 MPa**，未四舍五入的和为 +40.01 MPa。这里用的是各组成元素的熔点数据。实验没有测量这两件合金的熔点。另一个可核对的量是元素未占据价态数的平均绝对偏差，由 0.6380 升为 0.6724，仅这一列里的钼路径就贡献 +17.37 MPa。[Magpie 元素统计量的定义](https://www.nature.com/articles/npjcompumats201628) · [逐描述符原值及有符号贡献](../benchmarks/steel-all-input-paths-20261113/summary.json)

### 为什么 MLP 的净占比反而更高

MLP 的钼项是 +76.13 MPa，ROOST 项是 −17.69 MPa。相反方向的项会缩小完整预测差，因而有符号净占比可以很高。另用一个避免这种抵消的口径，先将同一“元素—描述符”路径在 50 个成员中取有符号均值，再对每项取绝对值求和。未拆到元素的每列也各取一次绝对值。钼路径在这个总量中占 **KAN 59.1%、MLP 44.4%**。若把取绝对值提前到成员平均之前，结果是 **55.5%、48.7%**。这两个指标都在描述符层面统计，内部已加总全部隐藏节点。

## 换一种分配规则，结论如何变化

- 主结果以元素质量分数为坐标，Fe 是余量，对乘积和比值的两端差使用对称分摊。在同一对原样上，改用分别偏向低端或高端的两种等式分解，KAN 的钼项为 **+183.25、+183.48 MPa**，MLP 为 **+76.07、+76.19 MPa**。
- 改以原子分数为坐标、仍用 Fe 作余量，钼项为 KAN **+172.05 MPa（75.5%）**、MLP **+72.74 MPa（90.5%）**。排除元素分项绝对值之和超过该描述符净变化 5 倍的项，主坐标下的两个钼项为 +182.93、+77.63 MPa。
- 逐成员检验“只用钼项后，误差小于该成员完整预测差的一半”，为 KAN **45/50**、MLP **25/50**。成员共享实验材料，这里的重复对应不同训练结果。
- 在原有 41 对按全成分匹配的高低钼钢样中，各对的其他元素可以同时发生较大变化。仅用钼项达到上述一半误差门槛的为 KAN **8/41**、MLP **9/41**。在十对近单元素候选中，只取各对变化最大的非铁元素，对两模型分别是 **2/10、3/10**。073 → 042 的 80.4% 是具体成分对照的结果。

## 全部 312 件钢样能用哪些量来概括

再用一个透明的加和公式近似完整网络输出。每个外层折仅用训练钢样上已有模型的输出，在 23 个成分或材质量中逐步选择三个变量。允许每个变量有一条分段直线，最多三个内结点，取训练样本中实际出现的四分位点。两种模型在联合选择时等权，系数分别标定。**五折均依次选出 Ti、C、Co 原子百分比**。允许 KAN 和 MLP 各自独立选择，五折也得到相同结果。每折的公式都可写成

$$\widehat{\sigma}=b+f_{\rm Ti}(c_{\rm Ti})+f_{\rm C}(c_{\rm C})+f_{\rm Co}(c_{\rm Co}).$$

| 五折等权、只在各自留出钢样上计算 | KAN 的三变量公式 | MLP 的三变量公式 |
| --- | ---: | ---: |
| 对完整网络原始输出的 R² | **0.597** | **0.560** |
| 对基准正式预测（含原有异常值后处理）的 R² | **0.597** | **0.593** |
| 只比较两边都未经后处理的 303 件钢，对原始输出的 R² | 0.594 | 0.589 |
| 对实测屈服强度的 R² | 0.530 | 0.529 |
| 对实测屈服强度的平均绝对误差，MPa | 156.0 | 156.1 |

这个 R² 表示被三条曲线概括的**样本间预测方差**。例如，数据中 Co 的下、上四分位数分别取到 0.0095 和 12.8972 at.% 两个真实读数。单独读取公式里的 Co 项，其差值在 KAN 的五个拟合式中为 +308 至 +337 MPa。这反映本数据集中 Co 所携带的配方信息。对于主要相差钼的 073 → 042，三变量公式分别只给出 −25.6、−26.3 MPa，方向也偏离实测；解释这件事需要前面的全网络钼路径。

![钢 073 与 042 的完整预测差来源和三变量公式对留出钢样的还原度](../benchmarks/steel-all-input-paths-20261113/physical-explanation.png)

## 复算方法

1. 对每个冻结成员，只对已记录的真实钢样计算网络响应。先用已训练边函数的两端差和各层差商，把完整预测差逐层分到原输入描述符。KAN 与 MLP 使用同一端点分配原则，全体描述符的 MPa 加总还原完整预测差。在这次运行的训练、留出配对上，最大加和误差低于 $5\times10^{-12}$ MPa。逐件回放留出预测，与原存档的最大偏差低于 0.001 MPa。
2. 用实际原子分数、元素质量和 Magpie 元素数据表，重建 72 个原始输入列。包括有记录的元素原子分数、元素属性的均值和平均绝对偏差、价电子轨道统计、组成范数，以及 Yang 原子尺寸失配。逐列核对 312 件原样，与存档值的最大绝对数值偏差为 $2.3\times10^{-12}$。相分数、析出物和晶体缺陷没有进入这批核查。
3. 对定义可复算的描述符 $x_k$，把两个原样之间的 $\Delta x_k$ 拆为各实测元素成分差对应的项 $\Delta x_{k,e}$。例如 $\bar T=\sum_i c_iT_i$。质量分数转原子分数时使用原物料两端的摩尔量。对乘积使用恒等式 $\Delta(uv)=\bar u\Delta v+\bar v\Delta u$，比值则由相应的乘积等式求解。元素质量坐标中的 Fe 对应所有非铁元素的平衡项。全过程只使用两个原样的数值，未组成新的钢配方。
4. 若原网络中 $x_k$ 的有符号贡献是 $G_k$，其分给元素 $e$ 的份额为 $G_k\,\Delta x_{k,e}/\Delta x_k$。对几乎不变的描述符保留其原网络净项。未解析的热力学模型、堆积描述符等与 ROOST 分别留在剩余项。分配给元素的值依赖约定，前述质量坐标、原子坐标和两端权重是对这种依赖的实际检验。
5. 全局三变量公式只用当折训练预测拟合。候选变量包括钢任务已登记的 16 个成分或物理坐标，以及 Al、Si、Nb、V、W、Mn、N 原子百分比。每步选择使标准化训练误差最小的变量。分段线性基函数中心化后使用固定岭惩罚 $0.005\,n_{\rm train}$。公式的原始单位系数、结点、有效范围、留出钢样 ID 和预测均已导出。

[数值明细与五折公式](../benchmarks/steel-all-input-paths-20261113/summary.json) · [所有隐藏层到输入的计算](../scripts/audit_steel_all_input_paths.py) · [描述符到化学成分的等式](../scripts/trace_steel_composition_effects.py) · [三变量读出](../scripts/steel_three_element_readout.py) · [汇总脚本](../scripts/report_steel_all_input_paths.py)

File: docs/steel_strength_intermediate_20261112.md
# 钢的镍当量能解释多少屈服强度预测

> **更正（2026-11-12）**　下文涉及移动隐藏状态、改变单一输入及模型曲线的数值属于模拟。此前依据这些数值推断真实钢材每增加一个镍当量点会提高多少 MPa，这一结论已撤回。来自原始成分和实测屈服强度的证据见[真实钢样对照分析](steel_observed_pairs_20261112.md)。

在 312 种钢的五折留出检验中，**Schaeffler 镍当量**可以从配方独立计算，也可以从未见钢样的模型内部读出。沿其读数改变一个当量点会使平均预测移动数十 MPa。KAN 和 MLP 都学到了总体关联。两者的区别体现在怎样追溯同一变化对不同钢样的贡献。

## 这个量的物理含义

先把原子分数换算为质量百分数，再计算

$$
\mathrm{Ni}_{\mathrm{eq}}=w_{\mathrm{Ni}}+30w_{\mathrm{C}}+0.5w_{\mathrm{Mn}} .
$$

这里的 1 个当量点在公式里可以来自 1 个质量百分点的 Ni，也可以来自约 0.033 个质量百分点的 C。这两种改配方方式可能产生不同的力学结果。该公式出自不锈钢焊缝组织图，用来折算 Ni、C、Mn 对奥氏体稳定倾向的贡献。钢的相分数、热处理状态和屈服强度还各有自己的测量。本任务只有名义成分和实测屈服强度。[当量公式的冶金出处](https://pmc.ncbi.nlm.nih.gov/articles/PMC7940414/) · [Matbench 钢数据定义](https://hackingmaterials.lbl.gov/matminer/dataset_summary.html#matbench-steels)

这次在既有的四个组合量中比较了尺寸失配 δ、C+N、铬当量和镍当量。先以成分给真实钢样配对，再查看实测屈服强度。高值一侧平均更强的折数依次为 3/5、1/5、1/5 和 **5/5**。铬当量有 4/5 折为负，镍当量是四者中唯一一项五折实测均值方向一致的量。候选选择用到了这五折的结果，属于探索性比较。[四项候选及逐对记录](../benchmarks/steel-physical-strength-20261112/summary.json)

## 五折结果

每折使用相同测试钢样和 50 对既有模型，模型权重保持冻结。镍当量的公式没有作为输入列提供给网络。先用每个成员各自的训练钢样，把多个隐节点的激活值标定成可以用当量点读数的线性组合。随后在每个测试钢样的原有位置两侧各移动半点，按训练集中与该读数共同变化的方向移动隐节点，再用原模型分别预测两端的强度。这个定义保证读数恰好相差 1 点，材料的化学配方并未被重新生成。

| 留出折 | 真实钢样对数 | 实测高减低（MPa） | 原 KAN／MLP 对同组钢样的预测差（MPa） | 读数相差 1 点，KAN／MLP（MPa） | 固定另外三项读数，KAN／MLP（MPa） | 可固定三项的模型对数 |
| --- | ---: | ---: | ---: | ---: | ---: | ---: |
| 0 | 8 | +232.3 | +198.9／+265.4 | +20.9／+49.3 | +11.8／+22.7 | 28 |
| 1 | 8 | +286.3 | +273.0／+249.0 | +27.7／+75.2 | +2.2／−13.5 | 8 |
| 2 | 12 | +156.5 | +184.7／+185.5 | +26.6／+65.3 | +10.8／+14.0 | 21 |
| 3 | 10 | +49.8 | +60.6／+67.3 | +17.8／+33.5 | +11.2／+13.3 | 23 |
| 4 | 2 | +216.1 | +287.2／+260.3 | +12.5／+41.7 | +14.9／+42.9 | 14 |

表中使用正式基准的成员预测后处理，再在折内平均成员。五折等权的 1 点响应为 **KAN +21.1 MPa、MLP +53.0 MPa**，原始网络输出为 +21.1、+53.9 MPa。两种模型在原任务上的五折平均绝对误差分别为 85.0、86.4 MPa。单独核对读数和真实配方，深层镍当量的五折平均留出 R² 为 **0.883、0.826**，均方根误差为 **1.61、1.96 个当量点**。随机打乱训练配方标签后，两者平均 R² 均接近零。这些读数适合比较群体趋势，个别钢样的绝对标定误差可以超过 1 点。

![真实钢样、模型中读数相差一点和固定其他三项读数的五折结果](../benchmarks/steel-physical-strength-20261112/nickel-equivalent.png)

**真实材料中的差值。** 每折用训练配方定出低、高三分位，在该折留出钢样中，限制全部元素成分的 Hellinger 距离，并要求当量差至少为训练四分位距的一半。先最大化不复用钢样的对数，再最小化总距离。配对过程只使用化学成分。40 对中有 **33 对**是高镍当量一侧实测更强。两端镍当量平均相差 **7.82 点**，逐对平均强度差为 **+174 MPa**，最后一折只有两对。表中的实测差不能换算成每增加 1 点的实验强化率。

**实际 Ni 含量的影响。** 沿用相同配对条件，再要求元素 Ni 含量相差至多 1 个质量百分点，五折合计只剩两对，实测差分别为 −130、+478 MPa。另一方面，只用真实 Ni 含量做一次线性预测，五折平均误差为 222.8 MPa。改用镍当量变为 202.8 MPa，让 Ni 和组合项 30C+0.5Mn 各自拟合系数则为 185.2 MPa，五折均有改善。配方中确有额外的预测信息。以此认定存在单独的奥氏体强化机制，还缺少相组成、加工热处理以及成分受控的独立钢样。[实样对照及逐折回归](../benchmarks/steel-physical-strength-20261112/nickel-composition-check.json)

**关联成分的影响。** 将深层读出的 δ、C+N、铬当量同时固定，只沿独立的镍当量方向作同样的 1 点变化。两种模型都能可靠分开四个读数的成员共 94/250 对。这里以训练激活协方差度量位移，并要求扣除另三项后的方向长度至少是原长度的 20%。KAN 的折均仍为五正，最弱一折为 +2.2 MPa、只有 4/8 个成员自身为正。MLP 有一折转负，同一折同样 8 个成员在允许其他量随动时原始预测为 +32.0 MPa。限定两端皆落在两种模型训练样本邻近区域后，各折平均符号均保持。该邻近检查只在训练主成分空间进行，不能保证能制造出对应材料。

除此以外，把读数向训练中位值回拨，最多回拨半个四分位距，KAN 五折预测平均绝对移动 39–68 MPa。允许其他量随动时，回拨使 KAN 的正式预测误差在四折增大、一折略小。在固定其余量的回拨检验中，将步长相同的干预指向与四个量都正交的随机方向，KAN 的平均绝对移动在两折也达到或超过镍当量方向。现有证据能定位这条预测路径，未证实它占据唯一或最重要的位置。[模型逐折干预与对照](../benchmarks/steel-physical-strength-20261112/summary.json)

## KAN 的曲线让人多看到了什么

KAN 末层从每个隐节点接收一条训练好的单变量样条，经过输出缩放后，每条贡献都可以写成 MPa。设钢样在节点上的原激活为 z，相差 1 个当量点使该节点跨过长度为 d 的区间。查同一条曲线在 z−d/2 和 z+d/2 处的纵坐标，两者之差就是这条连接贡献的 MPa。将同一个成员所有末层连接的差相加，可以逐个钢样还原原始网络的预测差，五折最大回放误差不足 0.001 MPa。这里的曲线横轴是隐节点激活，镍当量由多个节点共同表示。公式的 30 和 0.5 来自冶金文献。

预先固定第 0 折、第 0 个成员，取两种模型共同训练邻域内按编号排列的头两种钢。模型冻结后，仅用该成员的训练钢样选出最能单独还原整项输出变化的连接。下表在每种钢自身的深层表示上比较相差整整 1 点的两个位置。

| 测试钢样 | KAN 节点 6 的贡献 | KAN 全部连接 | MLP 节点 47 的贡献 | MLP 全部连接 |
| --- | ---: | ---: | ---: | ---: |
| mb-steels-005 | +8.96 MPa | +11.30 MPa | +5.63 MPa | +28.82 MPa |
| mb-steels-020 | +4.19 MPa | +5.02 MPa | +5.63 MPa | +28.82 MPa |

两种钢落在 KAN 节点 6 同一条样条的不同位置，相同长度对应的纵向差值不同。下图空心点、实心点分别表示较低和较高的当量读数。MLP 在同一深度剩下仿射输出，同一成员中沿固定方向的变化可以精确写出一个常数。再在每个成员里用训练数据选三条原连接，估算全部 1 点响应，留出材料上相对均方根误差的五折均值为 KAN **38%**、MLP **55%**，两者均保留了未被三条连接概括的贡献。两者的原层宽也有差别，该数字比较的是这两组已训练模型在相同三项预算下的表现。[原生曲线取值](../benchmarks/steel-physical-strength-20261112/nickel-curve-example.json)

![两种钢在同一条原生输出连接上跨过的区间](../benchmarks/steel-physical-strength-20261112/nickel-native-curves.png)

**换到第一隐层比较。** 两种架构都在第一隐层重做相同标定、相同 1 点干预，再经过各自剩余网络计算输出。五折的平均方向仍均为正。此处 MLP 的镍当量读出 R² 为 0.969，KAN 为 0.944。MLP 单个成员对不同钢样的响应标准差，折内中位数为 3.7–34.2 MPa。MLP 也能表达“相同当量变化在不同钢上影响不同”。KAN 在末层就能把这个差异追到具名的一条原生曲线，给出各自的 MPa 贡献。

## Ti 的转折分别说明什么

此前 Ti 的 0.459 at.% 是一条输入连接到达局部峰值的位置，提示可在相同成分背景、热处理和测试条件下检验峰两侧的强度变化。原例只拉直第 0 折第 18 个成员的这一段曲线，就 63 个钢样平均绝对只改动 0.43 MPa。打乱样条系数次序所得位置范围也包含原模型的跨成员转折中位数。当前数据无法用这个数指定最佳加钛量。[原 Ti 验证](kan_intrinsic_shape_interpretability_20261112.md)

为对齐干预尺度，复用原方案，只拉直一条已达到同一检测标准的原生曲线，然后对该折合格成员的平均绝对改变量取中位数。尺寸失配 δ 五折为 **0.92、6.19、1.42、1.22、0.74 MPa**，对应 Ti 为 **0.43、1.68、4.84、1.46、1.14 MPa**。δ 的转折中位位置相近，但在配方相近的真实钢样中，高 δ 一侧有两折平均更弱。钼的单边改变量为 1.07–10.35 MPa，其中一折只有一个合格成员。镍当量的 21.1 MPa 则是多个节点共同承载的整项读数相差 1 点时的平均有符号变化。与 Ti 的 0.43 MPa 直接相除会混合两种干预。[完整单边、整项和配方配对结果](../benchmarks/steel-physical-strength-20261112/summary.json)

## 复现

在项目根目录运行以下 PowerShell 命令。原始训练模型、特征列、成员种子和测试划分均沿用正式基准。成员文件带模型与数组哈希。脚本核对五折的 250 对模型、312 个不重复的测试编号、干预前的原模型预测和末层连接的加总结果。成员间共享材料，文中跨折均值按五折等权。

```powershell
$modelPython = "$env:USERPROFILE/.conda/envs/modnet-v013-mattervial/python.exe"
& $modelPython scripts/audit_steel_physical_strength.py
& $modelPython scripts/audit_steel_concept_directions.py
& $modelPython scripts/check_steel_nickel_equivalent.py
& $modelPython scripts/trace_steel_nickel_equivalent.py
& $modelPython scripts/check_steel_nickel_first_layer.py
& $modelPython scripts/report_steel_physical_strength.py --extract-curves
& ./.venv/Scripts/python.exe scripts/report_steel_physical_strength.py
```
